Repository: smpautomation/mpiproject

File: public/files/2505000001/Data3.txt (part 2 of 3)
date,serial_no,code_no,order_no,type,press_1,press_2,machine_no,sintering_furnace_no,furnace_no,zone,pass_no,Br,Br_remarks,4paiId,4paiId_remarks,iHc,iHc_remarks,bHc,bHc_remarks,BHMax,BHMax_remarks,Squareness,Squareness_remarks,4paiIs,4paiIs_remarks,iHk,iHk_remarks,4paiIa,4paiIa_remarks,Density,Density_remarks,iHkiHc,iHkiHc_remarks,Br4pai,Br4pai_remarks,iHr95,iHr95_remarks,iHr98,iHr98_remarks,Tracer,Tracer_remarks,HRX,HRX_remarks,MRX,MRX_remarks,HRY,HRY_remarks,MRY,MRY_remarks,IHKA,IHKA_remarks,MRA,MRA_remarks,IHKB,IHKB_remarks,MRB,MRB_remarks,IHKC,IHKC_remarks,MRC,MRC_remarks,HR,HR_remarks,HRO,HRO_remarks,x,y,furnace_id,layer_no,temperature,data_status
2025-04-20,2505000001,0G00755,0G00755,N52AS-GF,1711,0000,02,K40-0581,C-33,11DG,1,14233,0,13906,0,19187,1,13697,0,48.57,0,0.959,0,14574,0,17764,0,13114,0,0.000000,0,1423,0,1119,0,17700,1,17234,1,PG,,19175.126698,,0.000000,,0,,0.000000,,19187.022171,,0.000000,,19187.022171,,0.000000,,19187.022171,,0.000000,,99.938003,,NaN,,"[   95.354,   30.165,   -36.82,   -101.367,   -165.841,   -229.491,   -294.596,   -357.482,   -421.435,   -484.241,   -549.586,   -616.117,   -678.853,   -743.849,   -807.317,   -871.625,   -937.282,   -1000.914,   -1063.165,   -1128.382,   -1191.257,   -1253.892,   -1316.379,   -1381.232,   -1443.385,   -1504.184,   -1569.848,   -1634.996,   -1698.908,   -1762.012,   -1826.491,   -1888.535,   -1951.764,   -2013.692,   -2074.737,   -2136.138,   -2195.788,   -2256.442,   -2319.9,   -2381.534,   -2444.574,   -2505.301,   -2564.784,   -2627.572,   -2685.832,   -2746.387,   -2807.968,   -2867.329,   -2928.255,   -2990.436,   -3052.932,   -3114.128,   -3174.394,   -3233.344,   -3296.093,   -3358.704,   -3420.962,   -3481.571,   -3540.84,   -3602.589,   -3665.397,   -3726.128,   -3786.272,   -3847.154,   -3907.449,   -3969.942,   -4029.607,   -4092.145,   -4152.117,   -4212.487,   -4273.267,   -4333.772,   -4394.737,   -4458.752,   -4519.244,   -4577.85,   -4636.843,   -4696.887,   -4762.276,   -4822.736,   -4882.587,   -4942.148,   -5001.787,   -5063.73,   -5124.34,   -5182.888,   -5243.187,   -5303.494,   -5364.748,   -5427.603,   -5488.632,   -5548.34,   -5609.037,   -5668.671,   -5729.471,   -5789.205,   -5849.542,   -5911.712,   -5969.993,   -6029.617,   -6091.112,   -6147.451,   -6208.454,   -6269.603,   -6327.134,   -6385.6,   -6444.952,   -6506.425,   -6568.563,   -6628.087,   -6687.173,   -6747.518,   -6805.384,   -6865.501,   -6925.48,   -6984.953,   -7043.732,   -7102.6,   -7159.003,   -7217.532,   -7279.377,   -7338.924,   -7393.318,   -7451.141,   -7510.316,   -7569.251,   -7628.294,   -7687.611,   -7745.582,   -7804.246,   -7862.697,   -7921.779,   -7998.639,   -8144.49,   -8283.69,   -8417.094,   -8545.104,   -8672.198,   -8799.797,   -8928.061,   -9053.269,   -9177.873,   -9301.921,   -9422.344,   -9546.311,   -9669.9,   -9793.449,   -9913.714,   -10035.616,   -10158.05,   -10278.896,   -10402.655,   -10526.103,   -10649.001,   -10768.861,   -10887.114,   -11006.78,   -11128.854,   -11250.14,   -11369.431,   -11490.513,   -11610.31,   -11730.722,   -11851.703,   -11970.641,   -12091.876,   -12211.794,   -12332.861,   -12451.49,   -12571.632,   -12692.091,   -12811.618,   -12930.568,   -13049.44,   -13169.836,   -13286.08,   -13403.392,   -13522.361,   -13638.302,   -13756.616,   -13876.312,   -13995.134,   -14115.036,   -14230.298,   -14347.125,   -14465.255,   -14581.9,   -14699.598,   -14819.244,   -14938.521,   -15055.008,   -15168.785,   -15286.282,   -15402.032,   -15516.279,   -15633.543,   -15749.353,   -15865.58,   -15981.086,   -16094.971,   -16210.837,   -16325.755,   -16437.038,   -16549.828,   -16664.618,   -16771.65,   -16872.145,   -16967.653,   -17063.516,   -17153.35,   -17238.228,   -17317.253,   -17396.408,   -17479.539,   -17556.07,   -17628.801,   -17694.971,   -17762.681,   -17825.758,   -17887.555,   -17951.246,   -18008.962,   -18061.969,   -18118.411,   -18171.412,   -18218.251,   -18268.874,   -18312.46,   -18351.233,   -18393.983,   -18438.528,   -18481.491,   -18520.336,   -18554.879,   -18591.617,   -18624.228,   -18659.758,   -18694.44,   -18726.415,   -18759.973,   -18780.595,   -18806.426,   -18830.288,   -18854.745,   -18880.816,   -18910.711,   -18932.024,   -18951.217,   -18972.38,   -18993.179,   -19008.233,   -19024.736,   -19044.107,   -19059.725,   -19070.562,   -19082.686,   -19096.808,   -19113.489,   -19123.887,   -19135.115,   -19145.766,   -19156.06,   -19167.357,   -19176.553,   -19182.705,   -19187.999,   -19194.889,   -19201.221,   -19209.151,   -19213.621,   -19218.157,   -19221.053,   -19225.451,   -19229.956,   -19235.907,   -19240.744,   -19241.596,   -19243.884,   -19240.575,   -19238.122,   -19239.317,   -19237.738,   -19236.064,   -19236.301,   -19234.969,   -19233.394,   -19230.788,   -19226.093,   -19221.135,   -19220.386,   -19218.846,   -19210.806,   -19205.569,   -19202.463,   -19193.89,   -19186.816,   -19184.728,   -19182.552,   -19176.738,   -19173.78 ]","[   14233.685,   14232.981,   14232.476,   14233.627,   14230.454,   14228.996,   14229.64,   14226.117,   14225.546,   14221.591,   14223.415,   14226.136,   14223.384,   14223.128,   14220.208,   14217.685,   14218.097,   14219.327,   14217.466,   14215.793,   14213.992,   14210.572,   14206.312,   14207.485,   14205.02,   14200.547,   14202.792,   14202.822,   14200.261,   14199.407,   14199.534,   14194.633,   14191.669,   14189.322,   14182.634,   14178.229,   14173.03,   14166.329,   14165.937,   14163.586,   14160.464,   14157.341,   14151.483,   14146.795,   14136.814,   14131.655,   14128.87,   14122.485,   14119.003,   14115.87,   14112.913,   14110.355,   14103.456,   14097.274,   14094.294,   14091.787,   14089.398,   14085.123,   14077.245,   14075.104,   14075.744,   14071.385,   14066.566,   14063.467,   14058.644,   14056.776,   14052.092,   14050.265,   14046.786,   14042.016,   14038.3,   14034.733,   14032.959,   14032.615,   14029.332,   14024.926,   14022.669,   14017.569,   14019.117,   14016.528,   14011.11,   14008.338,   14004.652,   14003.847,   14000.029,   13992.873,   13992.214,   13988.5,   13988.48,   13991.914,   13987.758,   13984.811,   13983.362,   13981.191,   13976.695,   13974.72,   13972.757,   13972.62,   13968.549,   13967.99,   13967.014,   13960.895,   13958.452,   13958.279,   13954.386,   13950.192,   13948.839,   13949.504,   13948.104,   13946.178,   13942.401,   13938.615,   13936.411,   13937.938,   13938.422,   13933.976,   13930.182,   13927.984,   13921.08,   13917.81,   13920.685,   13921.698,   13920.153,   13914.36,   13911.67,   13908.737,   13908.488,   13906.957,   13905.412,   13903.539,   13903.521,   13901.992,   13898.004,   13891.886,   13888.409,   13883.981,   13877.288,   13871.81,   13870.357,   13870.888,   13866.909,   13861.556,   13858.795,   13852.756,   13849.367,   13845.708,   13840.457,   13835.25,   13830.907,   13823.411,   13818.149,   13818.593,   13815.975,   13811.285,   13804.842,   13800.114,   13795.97,   13793.232,   13788.669,   13780.873,   13776.816,   13772.955,   13770.759,   13768.064,   13761.76,   13756.283,   13751.146,   13748.15,   13742.797,   13738.998,   13737.268,   13735.059,   13729.767,   13722.671,   13720.245,   13712.346,   13705.671,   13703.47,   13697.599,   13692.459,   13689.166,   13682.394,   13678.002,   13672.739,   13667.924,   13664.899,   13659.339,   13653.174,   13646.363,   13645.382,   13638.55,   13631.023,   13628.441,   13625.139,   13619.5,   13615.503,   13608.516,   13603.287,   13600.059,   13591.541,   13585.274,   13580.59,   13571.731,   13561.588,   13553.299,   13535.048,   13506.314,   13468.154,   13429.11,   13382.917,   13326.221,   13260.178,   13193.139,   13131.315,   13056.697,   12977.488,   12892.008,   12806.946,   12710.933,   12613.731,   12519.857,   12416.184,   12303.676,   12196.924,   12088.916,   11969.384,   11853.674,   11724.118,   11590.902,   11462.771,   11337.425,   11210.491,   11076.867,   10933.999,   10793.962,   10653.853,   10514.299,   10372.652,   10225.942,   10078.996,   9916.447,   9762.1,   9605.294,   9447.406,   9293.457,   9143.407,   8981.377,   8816.319,   8655.787,   8494.553,   8322.957,   8153.92,   7989.691,   7820.672,   7647.727,   7470.468,   7297.758,   7132.573,   6955.796,   6777.936,   6599.517,   6419.623,   6242.916,   6064.02,   5880.013,   5695.422,   5511.091,   5327.268,   5145.65,   4962.637,   4776.922,   4589.126,   4403.281,   4217.37,   4034.384,   3848.964,   3656.917,   3468.727,   3271.393,   3076.85,   2886.871,   2695.086,   2503.701,   2311.523,   2118.335,   1922.828,   1728.777,   1532.975,   1334.79,   1140.311,   948.685,   749.642,   552.787,   357.536,   157.255,   -38.753,   -232.72,   -427.557,   -622.145,   -810.31 ]",1,1,22.5,Nomal
2025-04-20,2505000001,0G00755,0G00755,N52AS-GF,1711,0000,02,K40-0581,C-33,11FG,1,14241,0,13925,0,21202,0,13709,0,48.66,0,0.96,0,14586,0,19782,0,13552,0,0.000000,0,1419,0,689,0,19778,0,19305,0,PG,,21181.001379,,0.000000,,0,,0.000000,,21201.670265,,0.000000,,21201.670265,,0.000000,,21201.670265,,0.000000,,99.902513,,NaN,,"[   97.978,   33.856,   -32.18,   -99.205,   -165.128,   -229.454,   -295.577,   -356.576,   -420.279,   -483.459,   -546.28,   -611.558,   -676.61,   -741.823,   -803.7,   -868.711,   -933.709,   -997.462,   -1059.685,   -1122.43,   -1185.597,   -1249.942,   -1313.153,   -1377.544,   -1437.969,   -1502.948,   -1567.424,   -1629.391,   -1693.083,   -1757.805,   -1822.053,   -1883.657,   -1944.768,   -2008.284,   -2070.446,   -2131.067,   -2193.147,   -2253.012,   -2317.248,   -2378.79,   -2439.095,   -2500.781,   -2562.53,   -2623.195,   -2682.835,   -2744.321,   -2804.097,   -2863.455,   -2928.76,   -2990.148,   -3051.049,   -3110.81,   -3169.606,   -3231.474,   -3291.614,   -3352.073,   -3416.075,   -3478.832,   -3536.983,   -3595.667,   -3656.377,   -3717.865,   -3781.86,   -3845.718,   -3904.851,   -3964.93,   -4026.016,   -4085.601,   -4145.99,   -4203.808,   -4264.181,   -4327.389,   -4389.157,   -4452.027,   -4513.753,   -4573.301,   -4633.505,   -4692.326,   -4753.361,   -4815.637,   -4875.512,   -4937.49,   -4996.458,   -5056.674,   -5115.473,   -5175.105,   -5235.424,   -5295.873,   -5358.093,   -5418.44,   -5480.085,   -5541.023,   -5601.485,   -5662.456,   -5721.111,   -5781.44,   -5842.792,   -5903.572,   -5960.877,   -6019.445,   -6080.761,   -6143.514,   -6202.851,   -6260.658,   -6319.137,   -6380.111,   -6439.449,   -6500.099,   -6560.145,   -6619.237,   -6679.077,   -6737.702,   -6796.562,   -6856.369,   -6915.914,   -6975.071,   -7036.786,   -7094.344,   -7151.551,   -7211.66,   -7270.187,   -7328.193,   -7387.018,   -7444.017,   -7501.23,   -7558.226,   -7619.642,   -7680.678,   -7738.645,   -7794.266,   -7849.467,   -7910.15,   -8023.115,   -8168.944,   -8305.872,   -8439.07,   -8568.463,   -8696.721,   -8823.822,   -8950.158,   -9076.922,   -9202.419,   -9325.508,   -9448.089,   -9571.835,   -9695.3,   -9815.79,   -9937.023,   -10058.142,   -10183.51,   -10305.544,   -10427.686,   -10547.182,   -10668.134,   -10789.13,   -10909.23,   -11028.179,   -11149.908,   -11271.523,   -11391.911,   -11515.437,   -11633.162,   -11752.115,   -11875.7,   -11995.414,   -12114.887,   -12234.848,   -12355.724,   -12472.51,   -12592.848,   -12713.293,   -12830.482,   -12951.944,   -13072.432,   -13190.063,   -13307.546,   -13425.428,   -13544.202,   -13662.33,   -13780.492,   -13899.347,   -14015.54,   -14133.17,   -14253.436,   -14369.808,   -14485.134,   -14601.115,   -14721.287,   -14843.044,   -14960.97,   -15076.712,   -15194.471,   -15312.337,   -15426.646,   -15541.458,   -15658.993,   -15771.926,   -15886.599,   -16004.055,   -16118.93,   -16234.411,   -16350.954,   -16465.75,   -16580.514,   -16695.37,   -16809.545,   -16923.939,   -17037.545,   -17151.863,   -17264.624,   -17379.193,   -17493.019,   -17604.765,   -17717.57,   -17830.217,   -17944.935,   -18060.64,   -18174.038,   -18282.816,   -18393.31,   -18503.494,   -18614.688,   -18724.976,   -18832.564,   -18933.552,   -19028.732,   -19123.635,   -19212.439,   -19296.754,   -19376.071,   -19455.227,   -19531.961,   -19608.971,   -19680.669,   -19749.48,   -19813.006,   -19873.229,   -19937.941,   -20000.803,   -20055.187,   -20104.56,   -20158.876,   -20210.831,   -20258.787,   -20304.203,   -20352.112,   -20393.808,   -20436.573,   -20476.951,   -20516.066,   -20554.206,   -20592.118,   -20623.724,   -20652.718,   -20680.461,   -20712.184,   -20743.581,   -20775.541,   -20801.057,   -20828.12,   -20853.536,   -20874.911,   -20894.413,   -20913.451,   -20934.422,   -20954.945,   -20973.558,   -20992.926,   -21010.887,   -21025.323,   -21039.918,   -21059.854,   -21080.433,   -21092.969,   -21107.08,   -21119.906,   -21128.448,   -21141.04,   -21153.732,   -21163.348,   -21174.311,   -21183.959,   -21191.977,   -21199.996,   -21205.957,   -21209.319,   -21213.589,   -21219.873,   -21226.036,   -21235.052,   -21240.28,   -21241.104,   -21241.423,   -21244.268,   -21248.359,   -21246.62,   -21246.798,   -21248.844,   -21247.801,   -21248.686,   -21247.148,   -21243.259,   -21242.919,   -21241.474,   -21237.59,   -21234.336,   -21233.358,   -21227.204,   -21220.929,   -21218.322,   -21216.241,   -21213.84,   -21210.449,   -21208.029,   -21203.57,   -21197.564,   -21192.563,   -21188.494,   -21182.438,   -21179.628 ]","[   14242.17,   14240.478,   14240.498,   14241.911,   14241.239,   14239.407,   14241.594,   14235.476,   14233.441,   14229.463,   14230.009,   14230.978,   14229.622,   14230.927,   14227.212,   14227.786,   14228.39,   14228.394,   14224.868,   14221.093,   14218.901,   14218.625,   14214.831,   14215.914,   14212.13,   14210.997,   14211.549,   14209.288,   14208.055,   14204.72,   14206.592,   14201.694,   14198.956,   14198.101,   14194.165,   14188.083,   14184.092,   14176.295,   14177.865,   14175.962,   14170.459,   14168.307,   14164.205,   14159.735,   14152.71,   14147.254,   14140.012,   14135.389,   14136.576,   14132.022,   14126.693,   14121.973,   14116.559,   14113.021,   14109.224,   14103.344,   14103.014,   14102.264,   14093.456,   14088.95,   14086.314,   14081.719,   14080.721,   14078.936,   14076.551,   14072.803,   14069.873,   14066.191,   14058.848,   14053.473,   14053.402,   14053.919,   14051.73,   14050.205,   14047.393,   14041.649,   14039.327,   14033.286,   14033.055,   14032.2,   14027.804,   14025.542,   14022.165,   14019.855,   14013.539,   14010.02,   14008.826,   14006.218,   14004.315,   14002.822,   14002.005,   13999.453,   13997.762,   13997.095,   13992.401,   13992.504,   13993.043,   13989.646,   13982.827,   13979.487,   13979.515,   13979.486,   13978.345,   13974.734,   13968.021,   13968.925,   13966.58,   13965.666,   13963.756,   13961.435,   13960.313,   13955.544,   13951.264,   13951.065,   13952.4,   13949.936,   13948.622,   13945.633,   13943.214,   13941.169,   13938.013,   13937.05,   13937.257,   13932.515,   13930.138,   13926.426,   13926.48,   13926.906,   13925.495,   13920.306,   13919.502,   13921.679,   13921.832,   13914.656,   13908.945,   13904.935,   13900.34,   13894.657,   13890.982,   13889.14,   13885.647,   13883.412,   13880.083,   13874.577,   13871.273,   13867.976,   13861.43,   13856.148,   13849.899,   13847.249,   13842.093,   13839.568,   13834.885,   13831.471,   13828.851,   13823.315,   13815.256,   13812.046,   13805.979,   13803.58,   13803.82,   13796.444,   13791.224,   13790.399,   13783.096,   13776.551,   13773.167,   13770.709,   13762.428,   13759.785,   13758.786,   13751.739,   13748.242,   13743.099,   13736.093,   13729.274,   13724.931,   13723.807,   13718.122,   13711.942,   13708.492,   13703.546,   13697.229,   13696.199,   13689.454,   13682.823,   13676.876,   13671.24,   13668.035,   13666.974,   13659.401,   13655.04,   13652.193,   13645.22,   13637.823,   13635.311,   13629.348,   13621.777,   13619.413,   13613.802,   13608.628,   13606.043,   13601.606,   13597.855,   13593.114,   13584.813,   13579.988,   13573.924,   13568.914,   13561.443,   13557.232,   13552.197,   13546.787,   13539.828,   13531.34,   13529.816,   13529.141,   13523.827,   13512.673,   13503.177,   13495.925,   13489.269,   13479.924,   13463.771,   13441.445,   13408.375,   13370.915,   13324.526,   13270.277,   13211.817,   13148.858,   13082.919,   13014.703,   12938.845,   12857.144,   12768.145,   12673.65,   12585.181,   12494.495,   12391.8,   12276.474,   12172.565,   12064.027,   11949.264,   11831.393,   11715.479,   11593.16,   11469.285,   11341.009,   11210.793,   11079.282,   10945.355,   10806.125,   10662.594,   10518.887,   10378.372,   10237.322,   10097.717,   9947.926,   9798.04,   9647.441,   9489.908,   9330.436,   9172.124,   9010.391,   8851.646,   8691.533,   8531.475,   8371.663,   8202.438,   8034.002,   7875.952,   7720.29,   7546.603,   7376.755,   7206.966,   7030.059,   6860.507,   6689.245,   6516.615,   6343.98,   6167.277,   5991.803,   5817.891,   5638.79,   5457.182,   5275.139,   5096.257,   4917.628,   4742.617,   4564.792,   4378.699,   4192.709,   4010.05,   3828.955,   3640.675,   3455.63,   3272.385,   3083.175,   2896.019,   2708.173,   2517.38,   2332.43,   2143.259,   1952.837,   1761.598,   1575.201,   1380.356,   1187.885,   999.672,   812.635,   625.604,   436.161,   250.444,   59.787,   -132.665,   -320.492,   -508.807,   -700.392,   -884.715 ]",1,1,22.6,Nomal
2025-04-20,2505000001,0G00755,0G00755,N52AS-GF,1711,0000,02,K40-0581,C-33,11GG,1,14254,0,13935,0,20101,0,13724,0,48.74,0,0.96,0,14595,0,18728,0,13549,0,0.000000,0,1373,0,705,0,18696,0,18228,0,PG,,20085.650872,,0.000000,,0,,0.000000,,20101.391970,,0.000000,,20101.391970,,0.000000,,20101.391970,,0.000000,,99.921691,,NaN,,"[   80.455,   13.569,   -51.11,   -116.867,   -181.727,   -247.537,   -311.532,   -373.604,   -436.843,   -500.027,   -566.165,   -633.624,   -696.927,   -757.379,   -820.149,   -887.069,   -953.659,   -1015.742,   -1076.673,   -1142.38,   -1207.584,   -1271.682,   -1333.238,   -1400.066,   -1462.938,   -1521.333,   -1585.051,   -1651.277,   -1713.234,   -1775.28,   -1839.667,   -1902.123,   -1963.416,   -2025.375,   -2086.353,   -2147.362,   -2208.709,   -2270.84,   -2334.51,   -2395.566,   -2455.627,   -2518.34,   -2581.115,   -2641.955,   -2700.525,   -2762.413,   -2823.629,   -2883.468,   -2944.999,   -3005.913,   -3064.774,   -3125.839,   -3186.715,   -3247.782,   -3310.768,   -3372.845,   -3432.841,   -3493.892,   -3554.383,   -3615.698,   -3676.649,   -3736.404,   -3798.281,   -3862.691,   -3923.168,   -3984.718,   -4045.165,   -4103.85,   -4163.619,   -4222.948,   -4284.753,   -4346.292,   -4408.698,   -4471.223,   -4528.842,   -4587.28,   -4649.875,   -4707.576,   -4772.558,   -4833.519,   -4891.51,   -4954.483,   -5014.473,   -5074.458,   -5133.117,   -5193.957,   -5255.625,   -5316.498,   -5376.264,   -5437.666,   -5497.899,   -5559.296,   -5621.03,   -5681.229,   -5740.007,   -5798.695,   -5859.991,   -5919.827,   -5978.438,   -6040.056,   -6100.108,   -6162.079,   -6220.329,   -6277.93,   -6335.756,   -6395.931,   -6458.19,   -6520.515,   -6576.696,   -6634.861,   -6694.309,   -6755.483,   -6815.729,   -6874.509,   -6934.22,   -6992.573,   -7052.484,   -7112.147,   -7169.542,   -7228.012,   -7287.604,   -7348.074,   -7403.184,   -7458.16,   -7516.683,   -7578.834,   -7636.597,   -7694.63,   -7754.207,   -7812.215,   -7870.883,   -7930.366,   -8022.821,   -8166.778,   -8306.293,   -8440.498,   -8569.868,   -8697.279,   -8822.811,   -8949.676,   -9074.12,   -9200.586,   -9324.432,   -9447.638,   -9571.855,   -9693.017,   -9814.635,   -9937.664,   -10057.922,   -10181.93,   -10303.881,   -10427.023,   -10548.306,   -10668.757,   -10787.36,   -10909.32,   -11029.972,   -11151.38,   -11271.382,   -11391.315,   -11512.078,   -11631.285,   -11753.941,   -11875.054,   -11995.786,   -12117.465,   -12235.35,   -12356.434,   -12472.996,   -12592.256,   -12714.423,   -12832.751,   -12953.882,   -13071.624,   -13188.163,   -13306.528,   -13423.922,   -13542.247,   -13662.521,   -13782.151,   -13897.919,   -14014.517,   -14133.074,   -14251.793,   -14366.93,   -14485.356,   -14602.631,   -14720.875,   -14839.807,   -14958.845,   -15074.932,   -15191.543,   -15310.545,   -15424.426,   -15537.254,   -15655.874,   -15771.647,   -15886.706,   -16002.507,   -16118.975,   -16233.183,   -16348.32,   -16464.308,   -16577.738,   -16692.227,   -16807.629,   -16922.172,   -17034.807,   -17147.637,   -17260.425,   -17372.937,   -17484.781,   -17595.225,   -17707.118,   -17811.057,   -17909.833,   -18004.744,   -18096.723,   -18183.482,   -18266.288,   -18344.795,   -18424.954,   -18502.546,   -18573.954,   -18646.641,   -18714.496,   -18779.214,   -18840.358,   -18898.862,   -18957.095,   -19011.892,   -19069.147,   -19120.722,   -19167.796,   -19214.646,   -19258.012,   -19300.294,   -19342.869,   -19383.336,   -19424.788,   -19462.426,   -19497.744,   -19527.442,   -19558.672,   -19590.129,   -19625.537,   -19656.743,   -19683.423,   -19708.576,   -19734.13,   -19760.846,   -19787.975,   -19814.026,   -19836.278,   -19855.492,   -19873.819,   -19892.781,   -19912.624,   -19929.041,   -19944.35,   -19957.445,   -19968.501,   -19982.531,   -19996.745,   -20011.399,   -20029.454,   -20044.488,   -20055.255,   -20063.602,   -20071.381,   -20083.05,   -20096.281,   -20106.461,   -20110.647,   -20117.372,   -20125.717,   -20129.628,   -20134.221,   -20134.384,   -20133.992,   -20138.481,   -20142.5,   -20149.552,   -20151.796,   -20152.721,   -20152.474,   -20151.641,   -20152.343,   -20151.759,   -20151.239,   -20152.155,   -20148.742,   -20144.362,   -20144.153,   -20142.648,   -20136.428,   -20133.993,   -20130.198,   -20122.796,   -20119.559,   -20117.305,   -20113.891,   -20107.698,   -20103.992,   -20100.658,   -20097.948,   -20097.106,   -20088.606,   -20081.673 ]","[   14252.256,   14253.864,   14251.701,   14250.047,   14249.836,   14251.517,   14251.4,   14247.073,   14243.858,   14242.125,   14243.121,   14244.945,   14244.073,   14238.965,   14239.174,   14240.137,   14240.204,   14238.417,   14234.951,   14235.455,   14236.558,   14235.97,   14230.355,   14230.002,   14231.05,   14225.234,   14224.233,   14224.831,   14218.893,   14218.259,   14220.242,   14214.745,   14211,   14208.936,   14202.986,   14197.531,   14191.634,   14187.002,   14189.371,   14186.062,   14181.026,   14176.828,   14175.008,   14171.443,   14162.248,   14156.961,   14152.317,   14145.376,   14142.693,   14139.099,   14132.501,   14128.802,   14126.082,   14122.361,   14118.779,   14116.08,   14113.021,   14108.707,   14103.307,   14099.283,   14096.708,   14092.67,   14091.075,   14091.982,   14086.703,   14084.41,   14079.818,   14074.121,   14069.345,   14064.888,   14064.418,   14062.763,   14060.929,   14061.83,   14056.218,   14049.478,   14048.546,   14042.308,   14043.837,   14042.642,   14036.06,   14035.533,   14030.614,   14028.707,   14024.435,   14021.65,   14020.134,   14018.474,   14016.695,   14016.077,   14013.837,   14009.721,   14008.942,   14007.425,   14003.335,   13998.815,   14000.155,   13997.887,   13991.788,   13991.839,   13991.214,   13988.467,   13985.411,   13983.119,   13979.464,   13977.905,   13978.294,   13978.016,   13974.511,   13970.407,   13967.544,   13966.673,   13964.299,   13963.816,   13962.53,   13957.454,   13957.819,   13955.28,   13950.475,   13947.527,   13948.12,   13949.258,   13943.326,   13937.81,   13936.385,   13940.95,   13939.253,   13934.731,   13934.949,   13931.527,   13930.897,   13931.737,   13930.163,   13921.153,   13917.574,   13914.388,   13907.257,   13902.764,   13897.882,   13897.182,   13893.867,   13890.084,   13887.68,   13882.06,   13878.949,   13874.283,   13868.455,   13865.115,   13859.41,   13857.152,   13849.267,   13847.87,   13844.084,   13836.492,   13831.722,   13831.235,   13827.958,   13825.607,   13818.256,   13810.904,   13806.204,   13800.434,   13800.585,   13797.075,   13793.126,   13789.699,   13783.108,   13778.625,   13772.45,   13765.354,   13765.78,   13761.776,   13758.797,   13750.476,   13743.277,   13735.618,   13731.818,   13729.643,   13725.703,   13724.665,   13716.793,   13711.744,   13706.39,   13701.989,   13695.206,   13690.345,   13685.942,   13682.2,   13676.736,   13671.442,   13666.116,   13662.617,   13659.528,   13651.994,   13645.375,   13644.205,   13637.989,   13630.007,   13625.857,   13623.038,   13617,   13612.607,   13606.924,   13600.556,   13595.15,   13590.138,   13586.578,   13580.259,   13572.267,   13562.854,   13556.551,   13550.236,   13539.986,   13530.076,   13506.951,   13478.181,   13440.24,   13398.847,   13346.309,   13288.187,   13222.67,   13158.22,   13090.58,   13009.185,   12930.319,   12847.656,   12761.129,   12667.229,   12567.479,   12466.705,   12360.186,   12259.229,   12147.933,   12029.265,   11906.841,   11779.819,   11653.859,   11526.94,   11398.696,   11270.673,   11135.672,   10997.553,   10850.717,   10702.326,   10557.796,   10422.927,   10277.83,   10124.235,   9969.485,   9815.558,   9665.731,   9515.158,   9362.224,   9207.987,   9050.991,   8886.151,   8721.645,   8559.699,   8394.08,   8222.941,   8049.054,   7872.737,   7701.606,   7534.726,   7364.909,   7198.06,   7028.806,   6851.92,   6672.586,   6497.447,   6323.9,   6150.645,   5974.155,   5790.268,   5610.688,   5432.232,   5249.095,   5064.917,   4873.127,   4682.377,   4497.545,   4312.934,   4133.956,   3950.13,   3762.482,   3570.817,   3378.667,   3191.492,   3001.291,   2812.751,   2622.879,   2427.35,   2236.381,   2045.93,   1854.625,   1659.499,   1466.175,   1272.637,   1075.15,   883.881,   693.151,   498.528,   304.451,   111.258,   -79.238,   -269.566,   -455.068,   -652.076,   -848.113 ]",1,1,22.5,Nomal
2025-04-20,2505000001,0G00755,0G00755,N52AS-GF,1711,0000,02,K40-0581,C-33,11HH,1,14162,0,13834,0,20330,0,13632,0,48.07,0,0.959,0,14507,0,18899,0,13447,0,0.000000,0,1431,0,715,0,18873,0,18382,0,PG,,20323.032792,,0.000000,,0,,0.000000,,20329.541076,,0.000000,,20329.541076,,0.000000,,20329.541076,,0.000000,,99.967986,,NaN,,"[   70.419,   1.822,   -62.668,   -125.467,   -187.278,   -254.006,   -320.314,   -383.54,   -445.646,   -508.952,   -575.642,   -640.383,   -700.64,   -764.756,   -829.651,   -893.221,   -955.829,   -1017.92,   -1083.675,   -1146.802,   -1210.499,   -1275.924,   -1339.123,   -1397.416,   -1461.244,   -1527.742,   -1588.937,   -1652.261,   -1714.996,   -1782.671,   -1845.421,   -1905.089,   -1968.233,   -2028.634,   -2091.018,   -2152.105,   -2212.96,   -2275.591,   -2334.616,   -2396.42,   -2460.378,   -2521.265,   -2580.669,   -2639.576,   -2698.673,   -2759.607,   -2822.485,   -2885.212,   -2943.818,   -3004.703,   -3064.235,   -3126.142,   -3185.946,   -3246.868,   -3307.814,   -3369.716,   -3431.448,   -3491.671,   -3551.325,   -3612.744,   -3673.807,   -3736.131,   -3797.099,   -3855.495,   -3915.415,   -3977.003,   -4038.899,   -4099.683,   -4157.419,   -4218.049,   -4279.565,   -4341.417,   -4402.471,   -4463.008,   -4522.838,   -4584.8,   -4643.933,   -4706.002,   -4766.987,   -4824.884,   -4885.342,   -4945.032,   -5002.94,   -5064.061,   -5125.121,   -5186.352,   -5246.044,   -5307.796,   -5370.4,   -5430.666,   -5488.689,   -5548.945,   -5609.995,   -5669.11,   -5731.143,   -5793.142,   -5852.562,   -5909.63,   -5967.433,   -6027.704,   -6087.038,   -6148.443,   -6207.707,   -6264.569,   -6324.383,   -6384.722,   -6446.385,   -6507.532,   -6567.131,   -6625.282,   -6684.156,   -6740.274,   -6801.653,   -6863.228,   -6921.618,   -6980.77,   -7041.192,   -7098.061,   -7154.411,   -7216.998,   -7277.535,   -7331.814,   -7386.91,   -7445.139,   -7502.858,   -7559.876,   -7618.383,   -7677.832,   -7737.713,   -7796.611,   -7853.679,   -7968.023,   -8113.475,   -8252.894,   -8385.544,   -8516.423,   -8644.942,   -8771.107,   -8896.709,   -9021.734,   -9144.959,   -9268.698,   -9390.753,   -9516.765,   -9639.459,   -9760.143,   -9882.978,   -10005.8,   -10129.005,   -10251.664,   -10374.473,   -10494.14,   -10613.746,   -10733.987,   -10855.35,   -10976.85,   -11097.424,   -11218.297,   -11339.698,   -11461.357,   -11578.91,   -11700.502,   -11822.895,   -11943.61,   -12063.525,   -12182.497,   -12301.683,   -12419.479,   -12539.237,   -12659.654,   -12780.037,   -12898.094,   -13016.094,   -13136.524,   -13253.463,   -13371.692,   -13489.293,   -13608.254,   -13725.964,   -13843.871,   -13961.024,   -14077.233,   -14196.408,   -14313.732,   -14431.235,   -14547.291,   -14663.597,   -14785.083,   -14907.18,   -15022.214,   -15137.388,   -15254.134,   -15369.16,   -15485.423,   -15602.64,   -15717.159,   -15831.417,   -15947.332,   -16064.375,   -16180.932,   -16295.25,   -16408.511,   -16523.652,   -16637.143,   -16751.3,   -16864.199,   -16980.279,   -17093.849,   -17205.925,   -17318.852,   -17431.826,   -17544.863,   -17656.426,   -17764.415,   -17875.089,   -17980.733,   -18083.171,   -18180.643,   -18270.78,   -18355.456,   -18437.231,   -18517.005,   -18600.524,   -18679.992,   -18752.58,   -18824.076,   -18891.87,   -18950.395,   -19008.864,   -19069.63,   -19131.552,   -19189.889,   -19244.177,   -19296.281,   -19342.064,   -19387.143,   -19433.37,   -19477.635,   -19521.312,   -19561.049,   -19599.414,   -19634.64,   -19671.753,   -19708.039,   -19743.614,   -19777.501,   -19807.861,   -19838.707,   -19870.774,   -19901.209,   -19927.618,   -19951.661,   -19969.07,   -19988.57,   -20011.147,   -20034.576,   -20056.924,   -20076.517,   -20097.919,   -20117.946,   -20135.261,   -20151.796,   -20166.392,   -20180.084,   -20197.015,   -20211.846,   -20223.178,   -20234.254,   -20249.832,   -20264.26,   -20275.254,   -20284.52,   -20291.878,   -20299.707,   -20307.953,   -20314.822,   -20323.148,   -20329.977,   -20335.384,   -20340.649,   -20342.64,   -20343.262,   -20346.348,   -20353.449,   -20355.768,   -20354.664,   -20355.583,   -20359.53,   -20363.211,   -20365.495,   -20362.846,   -20360.933,   -20362.614,   -20360.585,   -20359.568,   -20358.063,   -20357.331,   -20353.533,   -20352.091,   -20348.47,   -20344.085,   -20339.667,   -20336.221,   -20332.741,   -20328.857,   -20329.02,   -20326.484,   -20324.817,   -20324.855,   -20321.676,   -20316.796 ]","[   14161.233,   14161.816,   14159.522,   14155.46,   14152.696,   14153.384,   14153.225,   14152.938,   14149.692,   14147,   14149.427,   14149.721,   14147.573,   14146.265,   14146.885,   14146.483,   14141.826,   14138.495,   14139.031,   14136.651,   14135.911,   14135.601,   14135.85,   14130.174,   14127.254,   14129.935,   14126.721,   14125.556,   14124.905,   14128.843,   14123.078,   14116.462,   14115.759,   14110.14,   14105.344,   14099.329,   14094.305,   14095.191,   14091.977,   14088.105,   14087.559,   14081.782,   14076.039,   14068.151,   14059.484,   14055.025,   14052.972,   14051.708,   14044.026,   14039.799,   14036.281,   14033.441,   14027.675,   14023.782,   14022.111,   14019.075,   14014.337,   14008.788,   14004.481,   14003.209,   13998.677,   13994.954,   13992.84,   13988.59,   13983.758,   13980.904,   13979.31,   13976.164,   13970.559,   13966.585,   13962.824,   13961.733,   13959.332,   13956.591,   13951.619,   13950.099,   13945.03,   13943.646,   13941.916,   13936.544,   13932.934,   13931.414,   13927.054,   13925.168,   13924.291,   13920.687,   13917.396,   13918.539,   13918.273,   13916.264,   13912.38,   13909.825,   13906.877,   13904.386,   13903.243,   13904.107,   13902.915,   13896.78,   13893.607,   13891.967,   13888.431,   13888.057,   13885.4,   13880.426,   13881.334,   13878.657,   13878.52,   13878.713,   13874.662,   13871.351,   13869.505,   13865.192,   13866.043,   13867.676,   13864.408,   13859.615,   13858.575,   13854.045,   13849.398,   13852.556,   13853.258,   13849.577,   13843.938,   13841.404,   13838.147,   13833.402,   13833.462,   13834.574,   13832.962,   13831.345,   13831.734,   13832.479,   13824.183,   13818.677,   13815.282,   13812.597,   13807.532,   13803.505,   13804.139,   13799.711,   13793.774,   13791.57,   13784.402,   13781.164,   13778.111,   13772.313,   13767.241,   13760.107,   13757.363,   13753.51,   13750.177,   13745.148,   13740.111,   13734.583,   13732.956,   13727.245,   13723.168,   13719.356,   13713.52,   13710.021,   13704.833,   13703.222,   13701.029,   13696.593,   13691.266,   13683.353,   13679.785,   13675.114,   13670.72,   13667.699,   13665.458,   13659.857,   13651.384,   13645.996,   13636.549,   13633.226,   13631.128,   13626.937,   13619.92,   13615.272,   13611.127,   13602.787,   13601.499,   13595.726,   13591.014,   13584.72,   13580.134,   13575.693,   13574.028,   13567.284,   13561.046,   13557.127,   13550.694,   13548.347,   13546.859,   13538.107,   13531.279,   13526.74,   13524.57,   13520.052,   13514.143,   13507.154,   13502.678,   13494.659,   13487.825,   13481.562,   13476.697,   13469.917,   13463.328,   13458.274,   13451.507,   13444.455,   13436.794,   13424.952,   13412.04,   13394.181,   13370.928,   13337.865,   13293.137,   13238.181,   13175.302,   13112.914,   13055.068,   12992.824,   12917.235,   12837.465,   12750.265,   12652.619,   12552.276,   12459.051,   12368.321,   12268.299,   12163.917,   12052.383,   11929.7,   11805.598,   11686.305,   11564.785,   11439.097,   11310.237,   11177.585,   11039.046,   10902.654,   10766.533,   10628.711,   10487.72,   10345.564,   10202.149,   10060.468,   9915.236,   9763.583,   9605.157,   9444.583,   9288.212,   9130.913,   8974.02,   8814.524,   8653.389,   8495.907,   8337.112,   8171.875,   8005.929,   7837.638,   7665.472,   7500.845,   7332.903,   7157.043,   6980.928,   6812.35,   6643.936,   6470.943,   6293.609,   6113.399,   5936.582,   5758.751,   5578.858,   5400.801,   5220.173,   5037.405,   4856.596,   4670.323,   4481.434,   4295.874,   4119.001,   3933.296,   3742.079,   3554.932,   3372.757,   3190.488,   3004.324,   2812.101,   2620.876,   2435.39,   2246.163,   2055.581,   1866.89,   1678.403,   1486.168,   1297.521,   1105.404,   912.793,   720.596,   530.391,   340.635,   151.142,   -37.709,   -227.012,   -412.666,   -596.009,   -784.617,   -973.468 ]",1,1,22.6,Nomal
