Repository: smpautomation/mpiproject

File: public/files/2505000001/Data3.txt (part 3 of 3)
date,serial_no,code_no,order_no,type,press_1,press_2,machine_no,sintering_furnace_no,furnace_no,zone,pass_no,Br,Br_remarks,4paiId,4paiId_remarks,iHc,iHc_remarks,bHc,bHc_remarks,BHMax,BHMax_remarks,Squareness,Squareness_remarks,4paiIs,4paiIs_remarks,iHk,iHk_remarks,4paiIa,4paiIa_remarks,Density,Density_remarks,iHkiHc,iHkiHc_remarks,Br4pai,Br4pai_remarks,iHr95,iHr95_remarks,iHr98,iHr98_remarks,Tracer,Tracer_remarks,HRX,HRX_remarks,MRX,MRX_remarks,HRY,HRY_remarks,MRY,MRY_remarks,IHKA,IHKA_remarks,MRA,MRA_remarks,IHKB,IHKB_remarks,MRB,MRB_remarks,IHKC,IHKC_remarks,MRC,MRC_remarks,HR,HR_remarks,HRO,HRO_remarks,x,y,furnace_id,layer_no,temperature,data_status
2025-04-20,2505000001,0G00755,0G00755,N52AS-GF,1711,0000,02,K40-0581,C-33,11JH,1,14232,0,13908,0,19630,0,13707,0,48.58,0,0.959,0,14579,0,18162,0,13412,0,0.000000,0,1468,0,820,0,18111,0,17652,0,PG,,19619.214367,,0.000000,,0,,0.000000,,19629.904956,,0.000000,,19629.904956,,0.000000,,19629.904956,,0.000000,,99.945539,,NaN,,"[   40.161,   -26.152,   -92.014,   -155.344,   -219.123,   -285.897,   -349.738,   -412.557,   -475.832,   -539.171,   -603.889,   -666.743,   -730.599,   -796.942,   -861.757,   -924.267,   -985.841,   -1049.911,   -1115.603,   -1178.425,   -1242.284,   -1304.486,   -1366.41,   -1428.722,   -1490.565,   -1557.026,   -1619.828,   -1683,   -1746.314,   -1810.536,   -1873.22,   -1934.79,   -1997.491,   -2058.731,   -2117.736,   -2180.215,   -2241.109,   -2302.717,   -2362.653,   -2424.415,   -2488.758,   -2552.126,   -2610.685,   -2671.037,   -2732.25,   -2790.665,   -2849.189,   -2910.66,   -2970.733,   -3033.903,   -3095.943,   -3155.298,   -3215.774,   -3277.021,   -3337.864,   -3400.556,   -3460.48,   -3518.974,   -3580.517,   -3644.356,   -3704.722,   -3766.467,   -3829.362,   -3887.834,   -3949.144,   -4009.158,   -4069.44,   -4128.089,   -4186.287,   -4249.626,   -4312.046,   -4370.779,   -4432.796,   -4493.786,   -4555.263,   -4614.1,   -4672.671,   -4736.09,   -4796.429,   -4854.953,   -4917.914,   -4978.463,   -5039.126,   -5098.881,   -5158.022,   -5217.757,   -5276.595,   -5338.131,   -5400.313,   -5460.691,   -5520.407,   -5582.776,   -5642.174,   -5699.479,   -5759.619,   -5819.976,   -5881.854,   -5941.784,   -6001.062,   -6062.142,   -6119.415,   -6177.691,   -6238.356,   -6297.302,   -6357.725,   -6417.689,   -6476.792,   -6535.713,   -6596.339,   -6656.879,   -6715.498,   -6773.812,   -6833.246,   -6893.102,   -6952.454,   -7011.109,   -7070.638,   -7129.242,   -7186.946,   -7247.476,   -7306.567,   -7361.097,   -7416.037,   -7475.543,   -7535.2,   -7595.068,   -7653.288,   -7710.229,   -7769.637,   -7829.852,   -7886.893,   -8005.135,   -8153.054,   -8292.514,   -8425.526,   -8555.452,   -8682.181,   -8809.652,   -8935.11,   -9059.054,   -9183.653,   -9309.411,   -9432.983,   -9556.275,   -9676.075,   -9799.845,   -9922.414,   -10044.237,   -10167.171,   -10288.64,   -10410.747,   -10532.264,   -10654.079,   -10773.056,   -10894.88,   -11017.312,   -11136.269,   -11255.353,   -11375.707,   -11498.225,   -11619.772,   -11739.271,   -11860.999,   -11979.998,   -12098.69,   -12219.606,   -12337.639,   -12457.062,   -12576.054,   -12695.1,   -12813.88,   -12934.166,   -13052.459,   -13172.842,   -13288.495,   -13407.491,   -13528.318,   -13646.828,   -13766.019,   -13884.055,   -13999.721,   -14116.547,   -14234.141,   -14350.691,   -14469.228,   -14585.822,   -14702.808,   -14822.747,   -14942.514,   -15056.957,   -15173.675,   -15292.124,   -15405.685,   -15520.472,   -15639.592,   -15755.896,   -15868.233,   -15984.054,   -16096.323,   -16212.316,   -16329.262,   -16442.87,   -16557.992,   -16672.451,   -16785.337,   -16897.667,   -17011.085,   -17120.169,   -17223.86,   -17325.071,   -17422.328,   -17517.088,   -17605.933,   -17686.95,   -17768.638,   -17850.03,   -17927.909,   -18000.326,   -18069.058,   -18135.952,   -18200.046,   -18262.189,   -18325.356,   -18386.334,   -18442.653,   -18499.242,   -18549.893,   -18596.867,   -18647.449,   -18694.448,   -18743.073,   -18787.159,   -18828.129,   -18866.026,   -18903.269,   -18938.248,   -18976.391,   -19014.516,   -19047.028,   -19077.874,   -19109.108,   -19138.459,   -19169.233,   -19200.24,   -19229.166,   -19252.921,   -19278.513,   -19303.027,   -19327.358,   -19344.98,   -19365.577,   -19389.841,   -19407.029,   -19420.778,   -19439.396,   -19456.639,   -19472.817,   -19482.986,   -19497.669,   -19515.469,   -19526.733,   -19538.344,   -19552.108,   -19564.257,   -19572.022,   -19579.869,   -19588.31,   -19599.911,   -19611.454,   -19617.608,   -19626.85,   -19635.666,   -19639.471,   -19645.109,   -19651.764,   -19654.592,   -19659.819,   -19661.294,   -19661.758,   -19664.239,   -19663.113,   -19662.056,   -19661.597,   -19664.388,   -19664.015,   -19663.24,   -19666.84,   -19665.972,   -19662.93,   -19662.143,   -19661.137,   -19660.818,   -19657.087,   -19651.498,   -19645.487,   -19641.273,   -19635.624,   -19631.013,   -19629.722,   -19629.271,   -19627.437,   -19622.99,   -19618.451,   -19617.112 ]","[   14230.578,   14233.296,   14234.526,   14230.969,   14229.348,   14231.203,   14229.356,   14228.129,   14224.487,   14223.658,   14224.541,   14222.612,   14222.864,   14223.98,   14223.195,   14220.639,   14218.108,   14216.654,   14218.118,   14216.556,   14212.989,   14209.126,   14208.05,   14205.943,   14203.7,   14205.264,   14202.929,   14201.12,   14198.973,   14201.093,   14197.382,   14192.508,   14189.303,   14185.55,   14178.877,   14176.917,   14172.039,   14167.502,   14163.87,   14160.018,   14157.329,   14155.49,   14150.768,   14144.318,   14138.751,   14130.044,   14123.618,   14120.676,   14117.233,   14115.791,   14111.396,   14105.74,   14101.846,   14098.459,   14095.587,   14092.27,   14086.897,   14083.259,   14080.253,   14077.679,   14073.095,   14070.911,   14070.706,   14062.143,   14059.66,   14054.825,   14051.384,   14047.72,   14043.279,   14040.11,   14039.354,   14036.425,   14036.806,   14030.607,   14027.328,   14023.266,   14018.117,   14019.645,   14017.491,   14011.811,   14010.892,   14008.4,   14006.426,   14002.579,   13997.969,   13996.268,   13992.83,   13992.086,   13994.846,   13992.408,   13986.663,   13985.85,   13982.544,   13977.461,   13977.027,   13974.749,   13973.406,   13970.657,   13970.41,   13970.244,   13965.992,   13962.05,   13959.075,   13955.537,   13954.481,   13953.286,   13949.846,   13945.84,   13946.584,   13945.926,   13942.84,   13939.172,   13939.312,   13940.154,   13937.473,   13933.547,   13931.097,   13928.876,   13925.181,   13923.439,   13922.107,   13919.57,   13913.888,   13912.219,   13912.911,   13913.221,   13912.707,   13909.661,   13908.016,   13908.181,   13908.315,   13907.797,   13901.781,   13899.622,   13895.691,   13890.583,   13884.19,   13881.276,   13876.82,   13872.869,   13869.536,   13865.905,   13862.463,   13858.642,   13851.637,   13849.41,   13845.142,   13837.876,   13834.775,   13828.875,   13826.329,   13822.594,   13818.563,   13810.116,   13807.609,   13805.107,   13800.176,   13794.345,   13790.617,   13789.542,   13785.994,   13780.643,   13777.365,   13771.773,   13766.029,   13761.335,   13755.861,   13749.723,   13746.067,   13742.846,   13738.596,   13733.255,   13724.789,   13721.924,   13715.773,   13711.495,   13708.715,   13705.756,   13701.037,   13696.187,   13688.444,   13683.099,   13680.235,   13670.646,   13667.667,   13663.836,   13657.126,   13651.418,   13650.481,   13642.518,   13635.821,   13634.686,   13627.454,   13620.29,   13620.907,   13614.588,   13605.292,   13601.755,   13592.572,   13587.137,   13583.362,   13577.005,   13571.741,   13566.677,   13559.187,   13550.798,   13546.341,   13530.997,   13508.757,   13480.584,   13445.586,   13404.478,   13355.942,   13295.185,   13233.818,   13170.083,   13102.187,   13021.729,   12934.484,   12846.796,   12758.836,   12664.524,   12572.658,   12474.917,   12369.527,   12266.62,   12154.132,   12031.454,   11917.28,   11797.825,   11680.296,   11553.958,   11424.028,   11290.896,   11153.938,   11015.04,   10878.871,   10740.306,   10599.424,   10454.663,   10309.781,   10160.379,   10013.079,   9867.214,   9717.59,   9561.141,   9405.042,   9248.573,   9092.685,   8925.841,   8765.291,   8609.413,   8443.681,   8278.952,   8114.497,   7945.425,   7776.841,   7601.562,   7432.909,   7265.399,   7087.706,   6912.234,   6742.267,   6568.265,   6387.036,   6208.083,   6028.811,   5854.878,   5681.421,   5496.02,   5317.479,   5138.671,   4954.188,   4773.481,   4590.962,   4402.809,   4220.451,   4032.622,   3843.232,   3653.656,   3458.052,   3269.734,   3080.847,   2894.32,   2704.912,   2514.691,   2329.802,   2138.475,   1944.537,   1753.591,   1560.816,   1374.201,   1183.038,   986.395,   788.63,   594.506,   398.738,   202.936,   14.259,   -172.539,   -362.234,   -554.466,   -744.611,   -930.205 ]",1,1,22.6,Nomal
2025-04-20,2505000001,0G00755,0G00755,N52AS-GF,1711,0000,02,K40-0581,C-33,11KG,1,14178,0,13858,0,20234,0,13648,0,48.19,0,0.959,0,14532,0,18798,0,13460,0,0.000000,0,1436,0,718,0,18780,0,18297,0,PG,,20218.084120,,0.000000,,0,,0.000000,,20234.223261,,0.000000,,20234.223261,,0.000000,,20234.223261,,0.000000,,99.920238,,NaN,,"[   71.482,   7.185,   -59.17,   -122.212,   -186.751,   -253.914,   -318.52,   -380.481,   -440.595,   -505.201,   -572.639,   -639.374,   -704.62,   -767.944,   -830.753,   -894.028,   -957.66,   -1019.951,   -1083.34,   -1147.525,   -1211.16,   -1272.934,   -1338.57,   -1403.319,   -1463.361,   -1525.174,   -1591.099,   -1655.304,   -1719.337,   -1784.168,   -1844.421,   -1905.922,   -1969.541,   -2031.595,   -2092.678,   -2154.096,   -2216.052,   -2279.909,   -2341.073,   -2402.676,   -2464.158,   -2525.289,   -2585.814,   -2645.462,   -2706.814,   -2766.881,   -2827.572,   -2891.032,   -2949.696,   -3010.659,   -3072.948,   -3133.438,   -3194.466,   -3255.935,   -3317.357,   -3379.222,   -3440.86,   -3499.983,   -3561.817,   -3622.926,   -3683.32,   -3745.68,   -3806.88,   -3866.545,   -3928.298,   -3988.184,   -4050.905,   -4111.648,   -4169.547,   -4228.774,   -4290.981,   -4353.971,   -4415.085,   -4475.943,   -4536.179,   -4597.432,   -4658.775,   -4721.179,   -4780.663,   -4839.545,   -4901.195,   -4960.025,   -5020.461,   -5080.296,   -5140.481,   -5200.722,   -5261.438,   -5324.221,   -5383.776,   -5445.421,   -5506.391,   -5564.302,   -5625.463,   -5689.211,   -5749.655,   -5807.423,   -5867.026,   -5925.919,   -5987.896,   -6047.934,   -6107.694,   -6167.73,   -6226.879,   -6285.62,   -6347.037,   -6408.413,   -6466.38,   -6526.597,   -6585.806,   -6644.283,   -6702.982,   -6764.487,   -6824.108,   -6882.139,   -6940.838,   -7002.351,   -7062.62,   -7120.274,   -7178.22,   -7238.445,   -7297.455,   -7351.882,   -7408.809,   -7466.569,   -7526.986,   -7586.481,   -7643.574,   -7703.844,   -7763.034,   -7820.79,   -7881.435,   -7968.249,   -8112.362,   -8252.596,   -8386.156,   -8517.03,   -8645.189,   -8771.952,   -8898.344,   -9023.076,   -9145.781,   -9269.95,   -9392.935,   -9514.11,   -9637.661,   -9760.397,   -9884.552,   -10006.393,   -10127.987,   -10247.926,   -10371.684,   -10494.24,   -10616.196,   -10735.427,   -10857.634,   -10977.657,   -11098.795,   -11217.518,   -11339.01,   -11461.777,   -11580.151,   -11700.76,   -11822.809,   -11941.184,   -12062.825,   -12182.863,   -12301.834,   -12418.848,   -12539.712,   -12660.953,   -12779.204,   -12898.53,   -13017.901,   -13135.171,   -13251.984,   -13370.441,   -13490.735,   -13610.507,   -13729.531,   -13844.622,   -13960.645,   -14079.68,   -14197.999,   -14315.359,   -14432.068,   -14549.268,   -14666.395,   -14785.536,   -14904.706,   -15020.485,   -15136.526,   -15253.075,   -15369.774,   -15484.204,   -15602.058,   -15717.181,   -15831.042,   -15945.054,   -16063.163,   -16179.205,   -16294.576,   -16408.458,   -16521.865,   -16636.308,   -16750.222,   -16867.022,   -16981.212,   -17092.978,   -17207.013,   -17319.253,   -17430.431,   -17543.577,   -17656.874,   -17765.931,   -17873.006,   -17973.308,   -18065.853,   -18154.652,   -18241.664,   -18330.792,   -18419.651,   -18496.813,   -18570.13,   -18641.638,   -18711.118,   -18782.637,   -18846.906,   -18904.671,   -18965.213,   -19025.027,   -19082.331,   -19135.35,   -19183.402,   -19234.162,   -19283.279,   -19330.147,   -19376.383,   -19423.149,   -19467.546,   -19508.248,   -19545.375,   -19578.537,   -19612.288,   -19645.558,   -19680.597,   -19713.471,   -19744.79,   -19772.614,   -19799.505,   -19828.533,   -19855.076,   -19880.174,   -19904.425,   -19924.403,   -19943.997,   -19965.303,   -19987.215,   -20004.091,   -20021.675,   -20041.849,   -20058.999,   -20073.464,   -20091.231,   -20106.017,   -20118.067,   -20133.768,   -20149.607,   -20160.841,   -20168.527,   -20176.059,   -20187.897,   -20200.519,   -20207.29,   -20217.786,   -20227.858,   -20232.201,   -20240.426,   -20242.017,   -20244.003,   -20250.017,   -20254.678,   -20259.605,   -20261.925,   -20265.012,   -20266.821,   -20267.31,   -20269.465,   -20268.833,   -20269.128,   -20267.187,   -20264.24,   -20262.804,   -20264.531,   -20264.707,   -20258.946,   -20256.261,   -20254.597,   -20250.241,   -20247.917,   -20242.81,   -20241.14,   -20239.182,   -20236.405,   -20236.62,   -20233.944,   -20230.684,   -20227.389,   -20222.799,   -20217.146,   -20214.662 ]","[   14179.125,   14177.942,   14179.172,   14175.122,   14172.664,   14174.417,   14174.226,   14169.889,   14164.694,   14165.786,   14169.057,   14169.747,   14168.945,   14165.748,   14165.055,   14165.66,   14165.443,   14159.407,   14157.319,   14156.349,   14156.538,   14151.292,   14151.929,   14152.463,   14144.901,   14143.714,   14145.307,   14144.034,   14142.378,   14144.034,   14138.698,   14133.377,   14133.139,   14129.983,   14127.295,   14121.523,   14115.136,   14114.039,   14112.242,   14108.714,   14105.712,   14098.247,   14092.923,   14086.745,   14081.985,   14078.337,   14071.899,   14069.314,   14062.544,   14059.394,   14056.364,   14050.025,   14046.238,   14043.504,   14041.072,   14038.923,   14034.75,   14027.375,   14028.406,   14024.185,   14018.099,   14014.774,   14011.593,   14006.06,   14005.89,   14001.894,   13998.796,   13994.958,   13992.196,   13989.513,   13986.987,   13983.954,   13981.944,   13977.013,   13974.413,   13973.953,   13970.425,   13968.108,   13962.542,   13957.973,   13956.065,   13952.233,   13950.809,   13947.671,   13944.317,   13941.928,   13939.536,   13938.945,   13935.356,   13935.78,   13934.504,   13928.963,   13925.573,   13927.451,   13927.633,   13922.752,   13921.074,   13916.537,   13917.047,   13915.287,   13912.374,   13909.147,   13905.307,   13900.589,   13901.674,   13901.293,   13897.869,   13898.686,   13899.104,   13891.849,   13886.826,   13885.757,   13885.571,   13882.671,   13880.307,   13880.703,   13879.243,   13875.728,   13872.012,   13870.836,   13870.852,   13868.595,   13865.811,   13861.389,   13859.699,   13857.416,   13857.044,   13858.133,   13854.845,   13854.281,   13854.172,   13849.498,   13840.105,   13838.773,   13835.322,   13830.144,   13825.868,   13822.153,   13820.332,   13815.821,   13811.217,   13808.474,   13802.369,   13797.413,   13792.612,   13786.458,   13786.706,   13780.27,   13775.372,   13768.891,   13766.112,   13761.703,   13757.846,   13754.459,   13751.941,   13746.925,   13743.159,   13735.913,   13730.969,   13727.626,   13720.843,   13719.287,   13717.733,   13710.11,   13708.366,   13702.741,   13694.879,   13692.099,   13689.355,   13684.048,   13678.969,   13674.337,   13668.194,   13661.754,   13653.217,   13649.815,   13650.042,   13646.551,   13640.736,   13634.064,   13628.232,   13622.333,   13619.801,   13614.845,   13607.805,   13603.782,   13596.661,   13589.207,   13588.956,   13581.023,   13573.606,   13572.262,   13568.468,   13562.526,   13560.969,   13554.111,   13544.141,   13540.999,   13539.697,   13535.433,   13527.792,   13520.736,   13513.827,   13508.628,   13501.757,   13498.159,   13492.251,   13484.749,   13480.701,   13474.116,   13464.433,   13457.201,   13451.907,   13439.245,   13421.351,   13394.663,   13358.367,   13306.618,   13255.315,   13208.539,   13157.763,   13088.604,   13013.23,   12935.192,   12856.001,   12779.627,   12687.335,   12588.46,   12492.072,   12393.135,   12291.566,   12184.063,   12069.047,   11955.17,   11838.026,   11718.533,   11598.556,   11479.754,   11357.618,   11225.675,   11091.218,   10952.308,   10810.476,   10667.431,   10528.422,   10386.712,   10241.227,   10090.817,   9942.639,   9796.393,   9644.161,   9494.139,   9341.208,   9183.233,   9020.739,   8864.043,   8706.192,   8536.341,   8369.976,   8207.993,   8043.497,   7877.908,   7713.053,   7541.601,   7371.043,   7202.857,   7032.251,   6856.812,   6677.553,   6498.41,   6326.443,   6156.456,   5974.66,   5796.559,   5622.308,   5441.767,   5263.549,   5075.659,   4884.595,   4702.164,   4519.84,   4338.254,   4154.043,   3970.402,   3783.698,   3595.255,   3408.159,   3217.249,   3029.025,   2837.066,   2644.825,   2455.411,   2267.994,   2081.418,   1886.536,   1694.431,   1503.05,   1308.101,   1117.692,   924.134,   733.698,   544.941,   357.148,   170.799,   -18.358,   -206.118,   -399.195,   -588.699,   -779.407,   -968.272 ]",1,1,22.5,Normal
